Repository: AagamShah97/DoE_Analysis

# DoE_Analysis

`./analysis` - contains analysis files. Main file: `UMAP_DoE_1-4.ipynb`.

`./data` - contains all data.
- `Set #.csv` contains data directly from each one of the datasets.
- **`DoE_Data_x_y.csv` contains cleaned data from Set _x_ to Set _y_.**
- `Clean Data.ipynb` collects the data from all 4 experiment sets, cleans and merges it.

`./examples` contains Python scripts and Jupyter notebooks from online examples.

`./plots` contains saved plots.

File: data/DoE_Data_1_4.csv
,ID,datetime,Annealing H2 (sccm),Growth H2 (sccm),Growth CH4 (sccm),Growth He (sccm),Cooling H2 (sccm),Cooling CH4 (sccm),Cooling He (sccm),Growth Time (min),Dew Point (C),Temperature (C),Relative Humidity (pct),Res: Graphene Presence,CP: Total Flow Rate (sccm),CP: CH4/Total,CP: CH4/H2,CP: Dil CH4,CP: Set No,Res: pct. Coverage
0,20191211_1,12/11/19 0:00,100,100,1,100,0,0,100,15,,,,No,201,0.004975124,0.01,FALSE,1,0
1,20191211_2,12/11/19 0:00,500,500,5,500,0,0,500,15,,,,Yes,1005,0.004975124,0.01,FALSE,1,0.534390004
2,20191211_3,12/11/19 0:00,500,500,5,500,0,0,500,5,,,,No,1005,0.004975124,0.01,FALSE,1,0
3,20191216_2,12/16/19 0:00,500,500,5,500,0,0,500,5,,,,No,1005,0.004975124,0.01,FALSE,1,0
4,20191216_3,12/16/19 0:00,100,100,1,100,0,0,100,15,,,,Maybe,201,0.004975124,0.01,FALSE,1,0
5,20191216_4,12/16/19 0:00,100,100,1,100,0,0,100,15,,,,Maybe,201,0.004975124,0.01,FALSE,1,0
6,20191216_5,12/16/19 0:00,100,100,1,100,0,0,100,15,,,,No,201,0.004975124,0.01,FALSE,1,0
7,20191217_1,12/17/19 0:00,500,500,5,500,0,0,500,15,,,,Yes,1005,0.004975124,0.01,FALSE,1,0.779056295
8,20191218_1,12/18/19 0:00,500,500,5,500,0,0,500,5,,,,Yes,1005,0.004975124,0.01,FALSE,1,0.111459605
9,20191218_2,12/18/19 0:00,100,100,1,100,0,0,100,5,,,,Yes,201,0.004975124,0.01,FALSE,1,0.582636515
10,20191218_3,12/18/19 0:00,500,500,5,500,0,0,500,15,,,,Yes,1005,0.004975124,0.01,FALSE,1,0.097138596
11,20200131_1,01/31/20 0:00,100,100,1,100,0,0,100,5,1.9,23.2,24.68152553,Maybe,201,0.004975124,0.01,FALSE,1,0
12,20200201_1,02/01/20 0:00,100,100,1,100,0,0,100,5,1.74,23,24.69792236,No,201,0.004975124,0.01,FALSE,1,0
13,20200202_1,02/02/20 0:00,500,500,5,500,0,0,500,5,5.3,23.1,31.54865168,Yes,1005,0.004975124,0.01,FALSE,1,0.627439626
14,20200207_1,02/07/20 0:00,100,100,1,100,0,0,100,5,-1.86,23.2,18.79164591,No,201,0.004975124,0.01,FALSE,1,0
15,20200207_2,02/07/20 0:00,500,500,5,500,0,0,500,15,-1.86,23.2,18.79164591,Yes,1005,0.004975124,0.01,FALSE,1,0.095754242
16,20200307_1,03/07/20 14:35,100,100,1,100,0,0,100,7,-1.72,22.5,19.80886439,No,201,0.004975124,0.01,FALSE,2,0
17,20200308_1,03/08/20 1:00,140,140,1.4,140,0,0,140,7,-1.04,22.8,20.4463187,No,281.4,0.004975124,0.01,FALSE,2,0
18,20200308_2,03/08/20 19:26,140,140,1.4,140,0,0,140,5,0.44,23.3,22.09050066,Yes,281.4,0.004975124,0.01,FALSE,2,0.049634043
19,20200309_1,03/09/20 1:50,140,140,1.4,140,0,0,140,5,0.98,23.3,22.96749944,Yes,281.4,0.004975124,0.01,FALSE,2,0.010908
20,20200309_2,03/09/20 4:10,100,100,1,100,0,0,100,7,1.42,23.7,23.13988312,No,201,0.004975124,0.01,FALSE,2,0
21,20200310_1,03/10/20 16:45,100,100,1,100,0,0,100,7,5.44,23.2,31.6647451,No,201,0.004975124,0.01,FALSE,2,0
22,20200310_2,03/10/20 20:02,100,100,1,100,0,0,100,7,5.04,23.1,30.98345056,No,201,0.004975124,0.01,FALSE,2,0
23,20200311_1,03/11/20 1:07,140,140,1.4,140,0,0,140,7,5.32,23.2,31.40209136,Yes,281.4,0.004975124,0.01,FALSE,2,0.036606216
24,20200311_2,03/11/20 14:58,140,140,1.4,140,0,0,140,5,5.56,23.1,32.12294851,Maybe,281.4,0.004975124,0.01,FALSE,2,0
25,20200312_1,03/12/20 17:47,100,100,1,100,0,0,100,5,11.38,23.8,45.67324509,No,201,0.004975124,0.01,FALSE,2,0
26,20200312_2,03/12/20 20:02,140,140,1.4,140,0,0,140,7,11.34,23.8,45.55248602,Yes,281.4,0.004975124,0.01,FALSE,2,0.284477997
27,20200317_1,03/17/20 1:38,100,100,1,100,0,0,100,5,4.14,23.6,28.23046019,Maybe,201,0.004975124,0.01,FALSE,2,0
28,20200317_2,03/17/20 5:49,100,100,1,100,0,0,100,5,4.14,23.6,28.23046019,No,201,0.004975124,0.01,FALSE,2,0
29,20200317_3,03/17/20 9:03,140,140,1.4,140,0,0,140,5,3.46,23.6,26.91261668,Maybe,281.4,0.004975124,0.01,FALSE,2,0
30,20200317_4,03/17/20 17:00,100,100,1,100,0,0,100,5,2.12,23.6,24.47402521,No,201,0.004975124,0.01,FALSE,2,0
31,20200317_5,03/17/20 20:09,140,140,1.4,140,0,0,140,7,1.98,23.8,23.94089036,Yes,281.4,0.004975124,0.01,FALSE,2,1
32,20200629_1,06/29/20 13:07,140,140,1.4,140,0,0,140,7,13.04,25.5,46.01787032,Maybe,281.4,0.004975124,0.01,FALSE,3,0
33,20200630_1,06/30/20 11:00,140,140,1.4,140,0,0,140,7,12.96,25.5,45.77794662,No,281.4,0.004975124,0.01,FALSE,3,0
34,20200630_2,06/30/20 13:40,500,500,5,500,0,0,500,7,12.74,25.7,44.59131782,Yes,1005,0.004975124,0.01,FALSE,3,0.478365072
35,20200702_1,07/02/20 16:56,380,380,3.8,380,0,0,380,7,12.3,25.2,44.62935852,Yes,763.8,0.004975124,0.01,FALSE,3,0.105425517
36,20200702_2,07/02/20 19:31,380,380,3.8,380,0,0,380,7,12.76,26,43.86316135,Yes,763.8,0.004975124,0.01,FALSE,3,0.173134104
37,20200702_3,07/02/20 22:35,260,260,2.6,260,0,0,260,7,13.04,26,44.6736943,Yes,522.6,0.004975124,0.01,FALSE,3,0.02315801
38,20200703_1,07/03/20 1:52,260,260,2.6,260,0,0,260,7,13.42,25.8,46.34043692,Yes,522.6,0.004975124,0.01,FALSE,3,1
39,20200703_2,07/03/20 23:00,260,260,2.6,260,0,0,260,7,13.2,26,45.14275193,Yes,522.6,0.004975124,0.01,FALSE,3,0.045907338
40,20200704_1,07/04/20 2:20,500,500,5,500,0,0,500,7,13.16,26.6,43.45782336,Yes,1005,0.004975124,0.01,FALSE,3,0.063040543
41,20200705_1,07/05/20 15:55,380,380,3.8,380,0,0,380,7,13.2,25.5,46.50104131,Yes,763.8,0.004975124,0.01,FALSE,3,1
42,20200706_1,07/06/20 13:17,500,500,5,500,0,0,500,7,12.72,25.1,46.14997323,Yes,1005,0.004975124,0.01,FALSE,3,0.067188644
43,20200706_2,07/06/20 19:14,260,260,2.6,260,0,0,260,7,13.06,25.7,45.53425529,Yes,522.6,0.004975124,0.01,FALSE,3,0
44,20200707_2,07/07/20 20:15,140,140,1.4,140,0,0,140,7,12.92,25.5,45.65839831,No,281.4,0.004975124,0.01,FALSE,3,0
45,20200709_1,07/09/20 19:03,380,380,3.8,380,0,0,380,7,13.56,25.6,47.32270886,Yes,763.8,0.004975124,0.01,FALSE,3,0.023203888
46,20200709_2,07/09/20 22:45,140,140,1.4,140,0,0,140,7,14.34,26,48.61216254,Yes,281.4,0.004975124,0.01,FALSE,3,0.002420044
47,20200710_1,07/10/20 2:00,500,500,5,500,0,0,500,7,14.24,26.2,47.73084161,Yes,1005,0.004975124,0.01,FALSE,3,0.068187103
48,20200921_1,09/21/20 17:00,25,25,0.01716,476.69884,0,0,475,5,7.1,22.5,37.04083543,No,501.716,3.42E-05,0.0006864,TRUE,4,0
49,20200921_2,09/21/20 20:20,25,25,0.01716,476.69884,25,0.01716,476.69884,5,7.98,23,38.15806409,No,501.716,3.42E-05,0.0006864,TRUE,4,0
50,20200922_1,09/22/20 0:50,50,50,0.03432,953.39768,50,0.03432,953.39768,5,8.76,22.5,41.46776282,Yes,1003.432,3.42E-05,0.0006864,TRUE,4,0.10818723
51,20200922_2,09/22/20 10:50,50,50,0.03432,953.39768,50,0.03432,953.39768,5,11.38,22.5,49.40754045,Yes,1003.432,3.42E-05,0.0006864,TRUE,4,0.134163055
52,20200922_3,09/22/20 14:25,25,25,0.01716,476.69884,0,0,475,5,11.24,23,47.48981506,No,501.716,3.42E-05,0.0006864,TRUE,4,0
53,20200922_4,09/22/20 20:30,25,25,0.01716,476.69884,25,0.01716,476.69884,5,10.82,23.3,45.35445075,No,501.716,3.42E-05,0.0006864,TRUE,4,0
54,20200923_2,09/23/20 21:45,25,25,0.01716,476.69884,0,0,475,7.5,9.92,22.9,43.75754682,No,501.716,3.42E-05,0.0006864,TRUE,4,0
55,20200924_1,09/24/20 0:45,50,50,0.03432,953.39768,0,0,950,10,10.34,23,44.7315447,Yes,1003.432,3.42E-05,0.0006864,TRUE,4,0.126065063
56,20200924_3,09/24/20 7:00,50,50,0.03432,953.39768,50,0.03432,953.39768,7.5,11.4,23,47.99556062,Yes,1003.432,3.42E-05,0.0006864,TRUE,4,0.054046631
57,20200924_4,09/24/20 11:00,50,50,0.03432,953.39768,50,0.03432,953.39768,10,11.6,23.2,48.04970825,No,1003.432,3.42E-05,0.0006864,TRUE,4,0
58,20200924_5,09/24/20 22:00,25,25,0.01716,476.69884,0,0,475,7.5,10.94,22.5,47.98722883,Yes,501.716,3.42E-05,0.0006864,TRUE,4,0.017661743
59,20200925_1,09/25/20 7:00,50,50,0.03432,953.39768,0,0,950,10,11.6,22,51.68055901,No,1003.432,3.42E-05,0.0006864,TRUE,4,0
60,20200926_1,09/26/20 3:20,25,25,0.01716,476.69884,25,0.01716,476.69884,7.5,13.56,23,55.3028489,No,501.716,3.42E-05,0.0006864,TRUE,4,0
61,20200926_3,09/26/20 16:30,25,25,0.01716,476.69884,25,0.01716,476.69884,5,12.98,22.5,54.88959934,No,501.716,3.42E-05,0.0006864,TRUE,4,0
62,20200926_4,09/26/20 22:45,25,25,0.01716,476.69884,0,0,475,5,12.98,23,53.25043224,No,501.716,3.42E-05,0.0006864,TRUE,4,0
63,20200927_1,09/27/20 1:05,50,50,0.03432,953.39768,0,0,950,7.5,13.46,23.5,53.3093629,No,1003.432,3.42E-05,0.0006864,TRUE,4,0
64,20200927_2,09/27/20 4:05,50,50,0.03432,953.39768,0,0,950,5,13.48,23.2,54.35425759,No,1003.432,3.42E-05,0.0006864,TRUE,4,0
65,20200927_3,09/27/20 18:50,25,25,0.01716,476.69884,0,0,475,7.5,12.34,22.5,52.63565625,No,501.716,3.42E-05,0.0006864,TRUE,4,0
66,20200927_4,09/27/20 22:40,50,50,0.03432,953.39768,0,0,950,7.5,10.8,22.5,47.54292232,No,1003.432,3.42E-05,0.0006864,TRUE,4,0
67,20200928_1,09/28/20 1:25,50,50,0.03432,953.39768,50,0.03432,953.39768,10,11.46,23.1,47.89579112,No,1003.432,3.42E-05,0.0006864,TRUE,4,0
68,20200928_2,09/28/20 4:00,50,50,0.03432,953.39768,0,0,950,5,11.64,23.4,47.59848813,No,1003.432,3.42E-05,0.0006864,TRUE,4,0
69,20200928_3,09/28/20 7:55,50,50,0.03432,953.39768,50,0.03432,953.39768,5,11.36,22.5,49.34218612,No,1003.432,3.42E-05,0.0006864,TRUE,4,0
70,20200928_4,09/28/20 17:00,25,25,0.01716,476.69884,25,0.01716,476.69884,10,9.5,22.5,43.58725955,No,501.716,3.42E-05,0.0006864,TRUE,4,0
71,20200929_1,09/29/20 8:30,25,25,0.01716,476.69884,0,0,475,10,8.6,22.5,41.02163903,No,501.716,3.42E-05,0.0006864,TRUE,4,0
72,20200929_2,09/29/20 14:00,50,50,0.03432,953.39768,0,0,950,7.5,7.62,22.6,38.14802139,No,1003.432,3.42E-05,0.0006864,TRUE,4,0
73,20201001_1,10/01/20 9:00,25,25,0.01716,476.69884,25,0.01716,476.69884,10,6.02,22.5,34.38990011,No,501.716,3.42E-05,0.0006864,TRUE,4,0
74,20201002_1,10/02/20 9:30,25,25,0.01716,476.69884,0,0,475,10,6.46,21,38.85110913,No,501.716,3.42E-05,0.0006864,TRUE,4,0
75,20201004_1,10/04/20 10:40,50,50,0.03432,953.39768,0,0,950,5,6.8,21.8,37.86758975,No,1003.432,3.42E-05,0.0006864,TRUE,4,0
76,20201006_1,10/06/20 14:00,50,50,0.03432,953.39768,50,0.03432,953.39768,5,8.22,23,38.7851356,No,1003.432,3.42E-05,0.0006864,TRUE,4,0
77,20201006_2,10/06/20 16:45,50,50,0.03432,953.39768,0,0,950,7.5,9,22.2,42.92099691,Maybe,1003.432,3.42E-05,0.0006864,TRUE,4,0
78,20201008_1,10/08/20 10:00,25,25,0.01716,476.69884,25,0.01716,476.69884,7.5,7.38,21.5,40.13096521,No,501.716,3.42E-05,0.0006864,TRUE,4,0
79,20201009_1,10/09/20 10:00,25,25,0.01716,476.69884,0,0,475,10,9.9,21.5,47.58741656,Maybe,501.716,3.42E-05,0.0006864,TRUE,4,0
80,20201011_1,10/11/20 15:15,50,50,0.03432,953.39768,0,0,950,5,13.8,22,59.69055566,No,1003.432,3.42E-05,0.0006864,TRUE,4,0
81,20201011_2,10/11/20 17:45,50,50,0.03432,953.39768,50,0.03432,953.39768,7.5,13.82,22.9,56.58684723,No,1003.432,3.42E-05,0.0006864,TRUE,4,0
82,20201012_1,10/12/20 9:30,50,50,0.03432,953.39768,50,0.03432,953.39768,7.5,13.94,22,60.23537567,No,1003.432,3.42E-05,0.0006864,TRUE,4,0
83,20201012_2,10/12/20 12:30,25,25,0.01716,476.69884,25,0.01716,476.69884,10,13.68,22.3,58.15458631,No,501.716,3.42E-05,0.0006864,TRUE,4,0
84,20201014_1,10/14/20 7:30,25,25,0.01716,476.69884,0,0,475,7.5,5.2,21.5,34.53350525,No,501.716,3.42E-05,0.0006864,TRUE,4,0
85,20201104_1,11/04/20 18:40,25,25,0.01716,476.69884,25,0.01716,476.69884,7.5,9.5,24.5,38.6355554,No,501.716,3.42E-05,0.0006864,TRUE,4,0
86,20201106_1,11/06/20 12:30,50,50,0.03432,953.39768,50,0.03432,953.39768,7.5,9.5,24.5,38.6355554,No,1003.432,3.42E-05,0.0006864,TRUE,4,0
87,20201106_2,11/06/20 15:30,50,50,0.03432,953.39768,50,0.03432,953.39768,10,10.08,25.5,37.84191559,No,1003.432,3.42E-05,0.0006864,TRUE,4,0
88,20201113_1,11/13/20 14:20,50,50,0.03432,953.39768,50,0.03432,953.39768,10,-0.94,22,21.62285811,Yes,1003.432,3.42E-05,0.0006864,TRUE,4,0.812088776
89,20201113_2,11/13/20 18:30,25,25,0.01716,476.69884,25,0.01716,476.69884,5,-1.74,22.4,19.90031545,No,501.716,3.42E-05,0.0006864,TRUE,4,0
90,20201116_2,11/16/20 9:30,25,25,0.01716,476.69884,0,0,475,5,0.9,22.7,23.68013417,Maybe,501.716,3.42E-05,0.0006864,TRUE,4,0
91,20201116_3,11/16/20 16:30,25,25,0.01716,476.69884,25,0.01716,476.69884,10,0.64,21.5,25.00363149,Yes,501.716,3.42E-05,0.0006864,TRUE,4,0.2252683
92,20201117_1,11/17/20 13:40,50,50,0.03432,953.39768,0,0,950,10,-1.8,21,21.58256684,Yes,1003.432,3.42E-05,0.0006864,TRUE,4,0.867306519
93,20201117_2,11/17/20 18:40,50,50,0.03432,953.39768,0,0,950,10,-2.46,22,19.33588605,Yes,1003.432,3.42E-05,0.0006864,TRUE,4,0.815421549
94,20201118_1,11/18/20 1:05,25,25,0.01716,476.69884,0,0,475,10,-2.7,21.5,19.58433689,Yes,501.716,3.42E-05,0.0006864,TRUE,4,0.763009186
95,20201118_2,11/18/20 15:50,25,25,0.01716,476.69884,25,0.01716,476.69884,7.5,-3.02,21.5,19.12445892,Yes,501.716,3.42E-05,0.0006864,TRUE,4,0.206452179
96,20210105_1,01/05/21 10:00,25,25,0.01716,476.69884,0,0,475,5,0.26,22,23.59460865,Maybe,501.716,3.42E-05,0.0006864,TRUE,4,0
97,20210106_1,01/06/21 10:00,25,25,0.01716,476.69884,0,0,475,7.5,-0.16,22,22.8870854,Maybe,501.716,3.42E-05,0.0006864,TRUE,4,0
98,20210107_2,01/07/21 12:30,25,25,0.01716,476.69884,0,0,475,10,-0.68,23,20.73829362,No,501.716,3.42E-05,0.0006864,TRUE,4,0
99,20210110_1,01/10/21 15:00,50,50,0.03432,953.39768,0,0,950,5,-3.8,22,17.50058768,Yes,1003.432,3.42E-05,0.0006864,TRUE,4,0.158693635
100,20210111_1,01/11/21 10:00,50,50,0.03432,953.39768,0,0,950,7.5,-3.24,22,18.24785466,Yes,1003.432,3.42E-05,0.0006864,TRUE,4,0.038697809
101,20210113_1,01/13/21 9:00,50,50,0.03432,953.39768,0,0,950,10,-0.7,22,22.00508556,Yes,1003.432,3.42E-05,0.0006864,TRUE,4,0.254517851
102,20210113_2,01/13/21 15:30,25,25,0.01716,476.69884,25,0.01716,476.69884,5,1.48,22,25.76100353,No,501.716,3.42E-05,0.0006864,TRUE,4,0
103,20210114_1,01/14/21 7:30,25,25,0.01716,476.69884,25,0.01716,476.69884,7.5,0.26,21.7,24.03071555,Maybe,501.716,3.42E-05,0.0006864,TRUE,4,0
104,20210114_2,01/14/21 10:00,25,25,0.01716,476.69884,25,0.01716,476.69884,10,1.3,22.9,24.07708714,No,501.716,3.42E-05,0.0006864,TRUE,4,0
105,20210115_1,01/15/21 9:00,50,50,0.03432,953.39768,50,0.03432,953.39768,5,1.1,22,25.06806863,No,1003.432,3.42E-05,0.0006864,TRUE,4,0
106,20210120_1,01/20/21 9:00,50,50,0.03432,953.39768,50,0.03432,953.39768,7.5,-4.82,22,16.20905169,No,1003.432,3.42E-05,0.0006864,TRUE,4,0
107,20210120_2,01/20/21 12:00,50,50,0.03432,953.39768,50,0.03432,953.39768,10,-4.76,22.8,15.50962613,No,1003.432,3.42E-05,0.0006864,TRUE,4,0

File: data/DoE_Data_4_5.csv
,ID,datetime,Annealing H2 (sccm),Growth H2 (sccm),Growth CH4 (sccm),Growth He (sccm),Cooling H2 (sccm),Cooling CH4 (sccm),Cooling He (sccm),Growth Time (min),Dew Point (C),Temperature (C),Relative Humidity (pct),Res: Graphene Presence,CP: Total Flow Rate (sccm),CP: CH4/Total,CP: CH4/H2,CP: Dil CH4,CP: Set No,Res: pct. Coverage
0,20200921_1,09/21/20 17:00,25,25,0.01716,476.69884,0,0,475,5,7.1,22.5,37.04083543,No,501.716,3.42E-05,0.0006864,TRUE,4,0
1,20200921_2,09/21/20 20:20,25,25,0.01716,476.69884,25,0.01716,476.69884,5,7.98,23,38.15806409,No,501.716,3.42E-05,0.0006864,TRUE,4,0
2,20200922_1,09/22/20 0:50,50,50,0.03432,953.39768,50,0.03432,953.39768,5,8.76,22.5,41.46776282,Yes,1003.432,3.42E-05,0.0006864,TRUE,4,0.10818723
3,20200922_2,09/22/20 10:50,50,50,0.03432,953.39768,50,0.03432,953.39768,5,11.38,22.5,49.40754045,Yes,1003.432,3.42E-05,0.0006864,TRUE,4,0.134163055
4,20200922_3,09/22/20 14:25,25,25,0.01716,476.69884,0,0,475,5,11.24,23,47.48981506,No,501.716,3.42E-05,0.0006864,TRUE,4,0
5,20200922_4,09/22/20 20:30,25,25,0.01716,476.69884,25,0.01716,476.69884,5,10.82,23.3,45.35445075,No,501.716,3.42E-05,0.0006864,TRUE,4,0
6,20200923_2,09/23/20 21:45,25,25,0.01716,476.69884,0,0,475,7.5,9.92,22.9,43.75754682,No,501.716,3.42E-05,0.0006864,TRUE,4,0
7,20200924_1,09/24/20 0:45,50,50,0.03432,953.39768,0,0,950,10,10.34,23,44.7315447,Yes,1003.432,3.42E-05,0.0006864,TRUE,4,0.126065063
8,20200924_3,09/24/20 7:00,50,50,0.03432,953.39768,50,0.03432,953.39768,7.5,11.4,23,47.99556062,Yes,1003.432,3.42E-05,0.0006864,TRUE,4,0.054046631
9,20200924_4,09/24/20 11:00,50,50,0.03432,953.39768,50,0.03432,953.39768,10,11.6,23.2,48.04970825,No,1003.432,3.42E-05,0.0006864,TRUE,4,0
10,20200924_5,09/24/20 22:00,25,25,0.01716,476.69884,0,0,475,7.5,10.94,22.5,47.98722883,Yes,501.716,3.42E-05,0.0006864,TRUE,4,0.017661743
11,20200925_1,09/25/20 7:00,50,50,0.03432,953.39768,0,0,950,10,11.6,22,51.68055901,No,1003.432,3.42E-05,0.0006864,TRUE,4,0
12,20200926_1,09/26/20 3:20,25,25,0.01716,476.69884,25,0.01716,476.69884,7.5,13.56,23,55.3028489,No,501.716,3.42E-05,0.0006864,TRUE,4,0
13,20200926_3,09/26/20 16:30,25,25,0.01716,476.69884,25,0.01716,476.69884,5,12.98,22.5,54.88959934,No,501.716,3.42E-05,0.0006864,TRUE,4,0
14,20200926_4,09/26/20 22:45,25,25,0.01716,476.69884,0,0,475,5,12.98,23,53.25043224,No,501.716,3.42E-05,0.0006864,TRUE,4,0
15,20200927_1,09/27/20 1:05,50,50,0.03432,953.39768,0,0,950,7.5,13.46,23.5,53.3093629,No,1003.432,3.42E-05,0.0006864,TRUE,4,0
16,20200927_2,09/27/20 4:05,50,50,0.03432,953.39768,0,0,950,5,13.48,23.2,54.35425759,No,1003.432,3.42E-05,0.0006864,TRUE,4,0
17,20200927_3,09/27/20 18:50,25,25,0.01716,476.69884,0,0,475,7.5,12.34,22.5,52.63565625,No,501.716,3.42E-05,0.0006864,TRUE,4,0
18,20200927_4,09/27/20 22:40,50,50,0.03432,953.39768,0,0,950,7.5,10.8,22.5,47.54292232,No,1003.432,3.42E-05,0.0006864,TRUE,4,0
19,20200928_1,09/28/20 1:25,50,50,0.03432,953.39768,50,0.03432,953.39768,10,11.46,23.1,47.89579112,No,1003.432,3.42E-05,0.0006864,TRUE,4,0
20,20200928_2,09/28/20 4:00,50,50,0.03432,953.39768,0,0,950,5,11.64,23.4,47.59848813,No,1003.432,3.42E-05,0.0006864,TRUE,4,0
21,20200928_3,09/28/20 7:55,50,50,0.03432,953.39768,50,0.03432,953.39768,5,11.36,22.5,49.34218612,No,1003.432,3.42E-05,0.0006864,TRUE,4,0
22,20200928_4,09/28/20 17:00,25,25,0.01716,476.69884,25,0.01716,476.69884,10,9.5,22.5,43.58725955,No,501.716,3.42E-05,0.0006864,TRUE,4,0
23,20200929_1,09/29/20 8:30,25,25,0.01716,476.69884,0,0,475,10,8.6,22.5,41.02163903,No,501.716,3.42E-05,0.0006864,TRUE,4,0
24,20200929_2,09/29/20 14:00,50,50,0.03432,953.39768,0,0,950,7.5,7.62,22.6,38.14802139,No,1003.432,3.42E-05,0.0006864,TRUE,4,0
25,20201001_1,10/01/20 9:00,25,25,0.01716,476.69884,25,0.01716,476.69884,10,6.02,22.5,34.38990011,No,501.716,3.42E-05,0.0006864,TRUE,4,0
26,20201002_1,10/02/20 9:30,25,25,0.01716,476.69884,0,0,475,10,6.46,21,38.85110913,No,501.716,3.42E-05,0.0006864,TRUE,4,0
27,20201004_1,10/04/20 10:40,50,50,0.03432,953.39768,0,0,950,5,6.8,21.8,37.86758975,No,1003.432,3.42E-05,0.0006864,TRUE,4,0
28,20201006_1,10/06/20 14:00,50,50,0.03432,953.39768,50,0.03432,953.39768,5,8.22,23,38.7851356,No,1003.432,3.42E-05,0.0006864,TRUE,4,0
29,20201006_2,10/06/20 16:45,50,50,0.03432,953.39768,0,0,950,7.5,9,22.2,42.92099691,Maybe,1003.432,3.42E-05,0.0006864,TRUE,4,0
30,20201008_1,10/08/20 10:00,25,25,0.01716,476.69884,25,0.01716,476.69884,7.5,7.38,21.5,40.13096521,No,501.716,3.42E-05,0.0006864,TRUE,4,0
31,20201009_1,10/09/20 10:00,25,25,0.01716,476.69884,0,0,475,10,9.9,21.5,47.58741656,Maybe,501.716,3.42E-05,0.0006864,TRUE,4,0
32,20201011_1,10/11/20 15:15,50,50,0.03432,953.39768,0,0,950,5,13.8,22,59.69055566,No,1003.432,3.42E-05,0.0006864,TRUE,4,0
33,20201011_2,10/11/20 17:45,50,50,0.03432,953.39768,50,0.03432,953.39768,7.5,13.82,22.9,56.58684723,No,1003.432,3.42E-05,0.0006864,TRUE,4,0
34,20201012_1,10/12/20 9:30,50,50,0.03432,953.39768,50,0.03432,953.39768,7.5,13.94,22,60.23537567,No,1003.432,3.42E-05,0.0006864,TRUE,4,0
35,20201012_2,10/12/20 12:30,25,25,0.01716,476.69884,25,0.01716,476.69884,10,13.68,22.3,58.15458631,No,501.716,3.42E-05,0.0006864,TRUE,4,0
36,20201014_1,10/14/20 7:30,25,25,0.01716,476.69884,0,0,475,7.5,5.2,21.5,34.53350525,No,501.716,3.42E-05,0.0006864,TRUE,4,0
37,20201104_1,11/04/20 18:40,25,25,0.01716,476.69884,25,0.01716,476.69884,7.5,9.5,24.5,38.6355554,No,501.716,3.42E-05,0.0006864,TRUE,4,0
38,20201106_1,11/06/20 12:30,50,50,0.03432,953.39768,50,0.03432,953.39768,7.5,9.5,24.5,38.6355554,No,1003.432,3.42E-05,0.0006864,TRUE,4,0
39,20201106_2,11/06/20 15:30,50,50,0.03432,953.39768,50,0.03432,953.39768,10,10.08,25.5,37.84191559,No,1003.432,3.42E-05,0.0006864,TRUE,4,0
40,20201113_1,11/13/20 14:20,50,50,0.03432,953.39768,50,0.03432,953.39768,10,-0.94,22,21.62285811,Yes,1003.432,3.42E-05,0.0006864,TRUE,4,0.812088776
41,20201113_2,11/13/20 18:30,25,25,0.01716,476.69884,25,0.01716,476.69884,5,-1.74,22.4,19.90031545,No,501.716,3.42E-05,0.0006864,TRUE,4,0
42,20201116_2,11/16/20 9:30,25,25,0.01716,476.69884,0,0,475,5,0.9,22.7,23.68013417,Maybe,501.716,3.42E-05,0.0006864,TRUE,4,0
43,20201116_3,11/16/20 16:30,25,25,0.01716,476.69884,25,0.01716,476.69884,10,0.64,21.5,25.00363149,Yes,501.716,3.42E-05,0.0006864,TRUE,4,0.2252683
44,20201117_1,11/17/20 13:40,50,50,0.03432,953.39768,0,0,950,10,-1.8,21,21.58256684,Yes,1003.432,3.42E-05,0.0006864,TRUE,4,0.867306519
45,20201117_2,11/17/20 18:40,50,50,0.03432,953.39768,0,0,950,10,-2.46,22,19.33588605,Yes,1003.432,3.42E-05,0.0006864,TRUE,4,0.815421549
46,20201118_1,11/18/20 1:05,25,25,0.01716,476.69884,0,0,475,10,-2.7,21.5,19.58433689,Yes,501.716,3.42E-05,0.0006864,TRUE,4,0.763009186
47,20201118_2,11/18/20 15:50,25,25,0.01716,476.69884,25,0.01716,476.69884,7.5,-3.02,21.5,19.12445892,Yes,501.716,3.42E-05,0.0006864,TRUE,4,0.206452179
48,20210105_1,01/05/21 10:00,25,25,0.01716,476.69884,0,0,475,5,0.26,22,23.59460865,Maybe,501.716,3.42E-05,0.0006864,TRUE,4,0
49,20210106_1,01/06/21 10:00,25,25,0.01716,476.69884,0,0,475,7.5,-0.16,22,22.8870854,Maybe,501.716,3.42E-05,0.0006864,TRUE,4,0
50,20210107_2,01/07/21 12:30,25,25,0.01716,476.69884,0,0,475,10,-0.68,23,20.73829362,No,501.716,3.42E-05,0.0006864,TRUE,4,0
51,20210110_1,01/10/21 15:00,50,50,0.03432,953.39768,0,0,950,5,-3.8,22,17.50058768,Yes,1003.432,3.42E-05,0.0006864,TRUE,4,0.158693635
52,20210111_1,01/11/21 10:00,50,50,0.03432,953.39768,0,0,950,7.5,-3.24,22,18.24785466,Yes,1003.432,3.42E-05,0.0006864,TRUE,4,0.038697809
53,20210113_1,01/13/21 9:00,50,50,0.03432,953.39768,0,0,950,10,-0.7,22,22.00508556,Yes,1003.432,3.42E-05,0.0006864,TRUE,4,0.254517851
54,20210113_2,01/13/21 15:30,25,25,0.01716,476.69884,25,0.01716,476.69884,5,1.48,22,25.76100353,No,501.716,3.42E-05,0.0006864,TRUE,4,0
55,20210114_1,01/14/21 7:30,25,25,0.01716,476.69884,25,0.01716,476.69884,7.5,0.26,21.7,24.03071555,Maybe,501.716,3.42E-05,0.0006864,TRUE,4,0
56,20210114_2,01/14/21 10:00,25,25,0.01716,476.69884,25,0.01716,476.69884,10,1.3,22.9,24.07708714,No,501.716,3.42E-05,0.0006864,TRUE,4,0
57,20210115_1,01/15/21 9:00,50,50,0.03432,953.39768,50,0.03432,953.39768,5,1.1,22,25.06806863,No,1003.432,3.42E-05,0.0006864,TRUE,4,0
58,20210120_1,01/20/21 9:00,50,50,0.03432,953.39768,50,0.03432,953.39768,7.5,-4.82,22,16.20905169,No,1003.432,3.42E-05,0.0006864,TRUE,4,0
59,20210120_2,01/20/21 12:00,50,50,0.03432,953.39768,50,0.03432,953.39768,10,-4.76,22.8,15.50962613,No,1003.432,3.42E-05,0.0006864,TRUE,4,0
60,20210413_1,04/13/21 22:50,18,18,0.12012,486.89188,18,0.12012,486.89188,7,1.94,21.5,27.44827915,Yes,505.012,0.000237856,0.006673333,TRUE,5,1
61,20210415_1,04/15/21 15:50,20,20,0.0858,483.4942,20,0.0858,483.4942,7,1.44,21.5,26.48405967,Yes,503.58,0.00017038,0.00429,TRUE,5,1
62,20210420_1,04/20/21 10:45,18,18,0.12012,486.89188,18,0.12012,486.89188,10,1.06,21.2,26.24960752,Yes,505.012,0.000237856,0.006673333,TRUE,5,1
63,20210421_1,04/21/21 10:00,20,20,0.0858,483.4942,20,0.0858,483.4942,10,1.02,21.5,25.69743092,Yes,503.58,0.00017038,0.00429,TRUE,5,1
64,20210421_2,04/21/21 13:00,20,20,0.0858,483.4942,20,0.0858,483.4942,10,-1.6,22,20.60191973,Yes,503.58,0.00017038,0.00429,TRUE,5,1
65,20210421_3,04/21/21 18:45,18,18,0.12012,486.89188,18,0.12012,486.89188,10,-0.14,21.5,23.63130594,Yes,505.012,0.000237856,0.006673333,TRUE,5,1
66,20210421_4,04/21/21 21:45,18,18,0.12012,486.89188,18,0.12012,486.89188,10,1.16,22,25.17636923,Yes,505.012,0.000237856,0.006673333,TRUE,5,1
67,20210423_1,04/23/21 9:00,20,20,0.0858,483.4942,20,0.0858,483.4942,10,0.7,21.5,25.11206276,Yes,503.58,0.00017038,0.00429,TRUE,5,0.975101852
68,20210424_1,04/24/21 10:00,18,18,0.12012,486.89188,18,0.12012,486.89188,7,6.36,21.2,38.113688,Yes,505.012,0.000237856,0.006673333,TRUE,5,0.861786143
69,20210508_1,05/08/21 22:30,18,18,0.12012,486.89188,18,0.12012,486.89188,10,6.4,21.5,37.52261487,Yes,505.012,0.000237856,0.006673333,TRUE,5,1
70,20210509_1,05/09/21 12:35,20,20,0.0858,483.4942,20,0.0858,483.4942,7,6.44,21.5,37.62607098,Yes,503.58,0.00017038,0.00429,TRUE,5,1
71,20210509_2,05/09/21 16:20,18,18,0.12012,486.89188,18,0.12012,486.89188,7,5.4,21.5,35.01656874,Yes,505.012,0.000237856,0.006673333,TRUE,5,1
72,20210510_1,05/10/21 1:55,20,20,0.0858,483.4942,20,0.0858,483.4942,7,5.8,22,34.91755137,Yes,503.58,0.00017038,0.00429,TRUE,5,1
73,20210510_2,05/10/21 4:40,20,20,0.0858,483.4942,20,0.0858,483.4942,7,5.7,23,32.63282675,Yes,503.58,0.00017038,0.00429,TRUE,5,0.809141388
74,20210510_3,05/10/21 7:40,18,18,0.12012,486.89188,18,0.12012,486.89188,7,4.6,22,32.1230562,Yes,505.012,0.000237856,0.006673333,TRUE,5,1
75,20210510_4,05/10/21 10:45,20,20,0.0858,483.4942,20,0.0858,483.4942,10,3.86,21.5,31.44618391,Yes,503.58,0.00017038,0.00429,TRUE,5,0.80347023

File: data/Set 4.csv
Run Number,Total Gas Flow Rate (sccm),Growth Duration (min),Cooling Type,Gas Flow Rates (He:CH4:H2),Polishing Data,Name,Sample Name,Time of Experiment,SEM,Temperature,Dew Point,Relative Humidity,Graphene Presence,,,,,
1,500,5,NC,475 : 1K : 25,AS_20200921_1,AS,20200921_1,5:00 PM,AS,22.5,7.1,37.04083543,No,,,,Name,Count
2,500,5,GC,475 : 1K : 25,AS_20200921_1,AS,20200921_2,8:20 PM,AS,23,7.98,38.15806409,No,,,,AS,25
3,1000,5,GC,950 : 2K : 50,AS_20200922_1,AS,20200922_1,12:50 AM,AS,22.5,8.76,41.46776282,Yes,,,,JY,11
4,1000,5,GC,950 : 2K : 50,AS_20200922_1,AS,20200922_2,10:50 AM,AS,22.5,11.38,49.40754045,Yes,,,,MS,12
5,500,5,NC,475 : 1K : 25,AS_20200922_2,AS,20200922_3,2:25 PM,AS,23,11.24,47.48981506,No,,,,,
6,500,5,GC,475 : 1K : 25,AS_20200922_2,AS,20200922_4,8:30 PM,AS,23.3,10.82,45.35445075,No,,,,SEM,Count
7,500,7.5,NC,475 : 1K : 25,AS_20200923_1,AS,20200923_2,9:45 PM,MS,22.9,9.92,43.75754682,No,,,,AS,24
8,1000,10,NC,950 : 2K : 50,AS_20200923_1,AS,20200924_1,12:45 AM,MS,23,10.34,44.7315447,Yes,,,,JY,12
9,1000,7.5,GC,950 : 2K : 50,AS_20200924_1,AS,20200924_3,7:00 AM,MS,23,11.4,47.99556062,Yes,,,,MS,12
10,1000,10,GC,950 : 2K : 50,AS_20200924_2,AS,20200924_4,11:00 AM,JY,23.2,11.6,48.04970825,No,,,,,
11,500,7.5,NC,475 : 1K : 25,AS_20200924_2,MS,20200924_5,10:00 PM,JY,22.5,10.94,47.98722883,Yes,,,,Key:,
12,1000,10,NC,950 : 2K : 50,JY_20200925_1,JY,20200925_1,7:00 AM,JY,22,11.6,51.68055901,No,,,,500     5      NC,
13,500,7.5,GC,475 : 1K : 25,MS_20200924_3,AS,20200926_1,3:20 AM,JY,23,13.56,55.3028489,No,,,,500     7.5    NC,
14,500,5,GC,475 : 1K : 25,MS_20200926_1,MS,20200926_3,4:30 PM,JY,22.5,12.98,54.88959934,No,,,,500     10     NC,
15,500,5,NC,475 : 1K : 25,MS_20200926_1,AS,20200926_4,10:45 PM,JY,23,12.98,53.25043224,No,,,,1000    5      NC,
16,1000,7.5,NC,950 : 2K : 50,AS_20200927_1,AS,20200927_1,1:05 AM,JY,23.5,13.46,53.3093629,No,,,,1000    7.5    NC,
17,1000,5,NC,950 : 2K : 50,AS_20200927_1,AS,20200927_2,4:05 AM,JY,23.2,13.48,54.35425759,No,,,,1000    10     NC,
18,500,7.5,NC,475 : 1K : 25,AS_20200927_2,AS,20200927_3,6:50 PM,JY,22.5,12.34,52.63565625,No,,,,500     5      GC,
19,1000,7.5,NC,950 : 2K : 50,AS_20200927_2,AS,20200927_4,10:40 PM,JY,22.5,10.8,47.54292232,No,,,,500     7.5    GC,
20,1000,10,GC,950 : 2K : 50,AS_20200928_1,AS,20200928_1,1:25 AM,JY,23.1,11.46,47.89579112,No,,,,500     10     GC,
21,1000,5,NC,950 : 2K : 50,AS_20200928_1,AS,20200928_2,4:00 AM,JY,23.4,11.64,47.59848813,No,,,,1000    5      GC,
22,1000,5,GC,950 : 2K : 50,AS_20200928_2,AS,20200928_3,7:55 AM,AS,22.5,11.36,49.34218612,No,,,,1000    7.5    GC,
23,500,10,GC,475 : 1K : 25,JY_20200928-3,JY,20200928_4,5:00 PM,AS,22.5,9.5,43.58725955,No,,,,1000    10     GC,
24,500,10,NC,475 : 1K : 25,JY-20200929-1,JY,20200929_1,8:30 AM,AS,22.5,8.6,41.02163903,No,,,,,
25,1000,7.5,NC,950 : 2K : 50,MS-20200929-1,MS,20200929_2,2:00 PM,AS,22.6,7.62,38.14802139,No,,,,Acid changed after this,
26,500,10,GC,475 : 1K : 25,JY-20201001-1,JY,20201001_1,9:00 AM,MS,22.5,6.02,34.38990011,No,,,,,
27,500,10,NC,475 : 1K : 25,JY-20201002-1,JY,20201002_1,9:30 AM,MS,21,6.46,38.85110913,No,,,,,
28,1000,5,NC,950 : 2K : 50,JY-20201004-1,JY,20201004_1,10:40 AM,MS,21.8,6.8,37.86758975,No,,,,,
29,1000,5,GC,950 : 2K : 50,MS-20201006-1,MS,20201006_1,2:00 PM,AS,23,8.22,38.7851356,No,,,,,
30,1000,7.5,NC,950 : 2K : 50,MS-20201006-2,MS,20201006_2,4:45 PM,MS,22.2,9,42.92099691,Maybe,,,,,
31,500,7.5,GC,475 : 1K : 25,JY-20201008-1,JY,20201008_1,10:00 AM,MS,21.5,7.38,40.13096521,No,,,,,
32,500,10,NC,475 : 1K : 25,JY-20201009-1,JY,20201009_1,10:00 AM,MS,21.5,9.9,47.58741656,Maybe,,,,,
33,1000,5,NC,950 : 2K : 50,MS-20201011_1,MS,20201011_1,3:15 PM,MS,22,13.8,59.69055566,No,,,,,
34,1000,7.5,GC,950 : 2K : 50,MS-20201011_1,MS,20201011_2,5:45 PM,MS,22.9,13.82,56.58684723,No,,,,,
35,1000,7.5,GC,950 : 2K : 50,JY-20201012_1,JY,20201012_1,9:30 AM,MS,22,13.94,60.23537567,No,,,,,
36,500,10,GC,475 : 1K : 25,JY-20201012_2,JY,20201012_2,12:30 PM,AS,22.3,13.68,58.15458631,No,,,,,
37,500,7.5,NC,475 : 1K : 25,JY-20201014-1,JY,20201014_1,7:30 AM,AS,21.5,5.2,34.53350525,No,,,,"Daylight Savings, PID parameters and Helium changed after this",
38,500,7.5,GC,475 : 1K : 25,MS-20201104_1,MS,20201104_1,6:40 PM,AS,24.5,9.5,38.6355554,No,,,,,
39,1000,7.5,GC,950 : 2K : 50,MS-20201106-1,MS,20201106_1,12:30 PM,AS,24.5,9.5,38.6355554,No,,,,,
40,1000,10,GC,950 : 2K : 50,MS-20201106-2,MS,20201106_2,3:30 PM,AS,25.5,10.08,37.84191559,No,,,,,
41,1000,10,GC,950 : 2K : 50,MS-20201112-1,MS,20201113_1,2:20 PM,AS,22,-0.94,21.62285811,Yes,,,,,
42,500,5,GC,475 : 1K : 25,MS-20201113-1,MS,20201113_2,6:30 PM,AS,22.4,-1.74,19.90031545,No,,,,,
43,500,5,NC,475 : 1K : 25,AS_20201116_1,AS,20201116_2,9:30 AM,AS,22.7,0.9,23.68013417,Maybe,,,,,
44,500,10,GC,475 : 1K : 25,AS_20201116_2,AS,20201116_3,4:30 PM,AS,21.5,0.64,25.00363149,Yes,,,,,
45,1000,10,NC,950 : 2K : 50,AS_20201116_2,AS,20201117_1,1:40 PM,AS,21,-1.8,21.58256684,Yes,,,,,
46,1000,10,NC,950 : 2K : 50,AS_20201117_1,AS,20201117_2,6:40 PM,AS,22,-2.46,19.33588605,Yes,,,,,
47,500,10,NC,475 : 1K : 25,AS_20201117_1,AS,20201118_1,1:05 AM,AS,21.5,-2.7,19.58433689,Yes,,,,,
48,500,7.5,GC,475 : 1K : 25,AS_20201118_1,AS,20201118_2,3:50 PM,AS,21.5,-3.02,19.12445892,Yes,,,,,
49,500,5,NC,475 : 1K : 25,JY_20210105_1,JY,20210105_1,10:00 AM,JY,22,0.26,23.59460865,Maybe,,,,,
50,500,7.5,NC,475 : 1K : 25,JY_20210106_1,JY,20210106_1,10:00 AM,JY,22,-0.16,22.8870854,Maybe,,,,,
51,500,10,NC,475 : 1K : 25,JY_20210107_2,JY,20210107_2,12:30 PM,JY,23,-0.68,20.73829362,No,,,,,
52,1000,5,NC,950 : 2K : 50,JY_20210110_1,JY,20210110_1,3:00 PM,JY,22,-3.8,17.50058768,Yes,,,,,
53,1000,7.5,NC,950 : 2K : 50,JY_2021011_1,JY,20210111_1,10:00 AM,JY,22,-3.24,18.24785466,Yes,,,,,
54,1000,10,NC,950 : 2K : 50,JY_20210113_1,JY,20210113_1,9:00 AM,JY,22,-0.7,22.00508556,Yes,,,,,
55,500,5,GC,475 : 1K : 25,JY_20210113_2,JY,20210113_2,3:30 PM,JY,22,1.48,25.76100353,No,,,,,
56,500,7.5,GC,475 : 1K : 25,JY_20210114_1,JY,20210114_1,7:30 AM,JY,21.7,0.26,24.03071555,Maybe,,,,,
57,500,10,GC,475 : 1K : 25,JY_20210114_2,JY,20210114_2,10:00 AM,JY,22.9,1.3,24.07708714,No,,,,,
58,1000,5,GC,950 : 2K : 50,JY_20210115_1,JY,20210115_1,9:00 AM,JY,22,1.1,25.06806863,No,,,,,
59,1000,7.5,GC,950 : 2K : 50,JY_20210120_1,JY,20210120_1,9:00 AM,JY,22,-4.82,16.20905169,No,,,,,
60,1000,10,GC,950 : 2K : 50,JY_20210120_2,JY,20210120_2,12:00 PM,JY,22.8,-4.76,15.50962613,No,,,,,

File: data/Set 5.csv
Run Number,Total Gas Flow Rate (sccm),Growth Duration (min),Cooling Type,Gas Flow Rates (He:CH4:H2),Polishing Data,Name,Sample Name,Time of Experiment,SEM,Temperature,Dew Point,Relative Humidity,Graphene Presence
1,500,7,GC,475 : 7K : 18,20210413_1,MS,20210413_1,10:50 PM,JY,21.5,1.94,27.44827915,Yes
2,500,7,GC,475 : 5K : 20,20210415_1,MS,20210415_1,3:50 PM,JY,21.5,1.44,26.48405967,Yes
3,500,10,GC,475 : 7K : 18,20210420_11,JY,20210420_1,10:45 AM,JY,21.2,1.06,26.24960752,Yes
4,500,10,GC,475 : 5K : 20,20210421_1,JY,20210421_1,10:00 AM,JY,21.5,1.02,25.69743092,Yes
5,500,10,GC,475 : 5K : 20,20210421_1,JY,20210421_2,1:00 PM,JY,22,-1.6,20.60191973,Yes
6,500,10,GC,475 : 7K : 18,20210421_1,MS,20210421_3,6:45 PM,MS,21.5,-0.14,23.63130594,Yes
7,500,10,GC,475 : 7K : 18,20210421_2,MS,20210421_4,9:45 PM,MS,22,1.16,25.17636923,Yes
8,500,10,GC,475 : 5K : 20,20210423_1,JY,20210423_1,9:00 AM,MS,21.5,0.7,25.11206276,Yes
9,500,7,GC,475 : 7K : 18,20210424_1,JY,20210424_1,10:00 AM,MS,21.2,6.36,38.113688,Yes
10,500,10,GC,475 : 7K : 18,20210508_2,AS,20210508_1,10:30 PM,AS,21.5,6.4,37.52261487,Yes
11,500,7,GC,475 : 5K : 20,20210509_1,AS,20210509_1,12:35 PM,AS,21.5,6.44,37.62607098,Yes
12,500,7,GC,475 : 7K : 18,20210509_1,AS,20210509_2,4:20 PM,AS,21.5,5.4,35.01656874,Yes
13,500,7,GC,475 : 5K : 20,20210510_1,AS,20210510_1,1:55 AM,AS,22,5.8,34.91755137,Yes
14,500,7,GC,475 : 5K : 20,20210510_1,AS,20210510_2,4:40 AM,AS,23,5.7,32.63282675,Yes
15,500,7,GC,475 : 7K : 18,20210510_2,AS,20210510_3,7:40 AM,AS,22,4.6,32.1230562,Yes
16,500,10,GC,475 : 5K : 20,20210510_2,AS,20210510_4,10:45 AM,AS,21.5,3.86,31.44618391,Yes
